Repository: RolynTrotter/vibe-clay

# vibe-clay 🏺

**v1.1.0** · Phone-friendly glaze tools for a hobbyist potter — a companion to
[Insight-Live](https://insight-live.com), hosted on GitHub Pages, no backend
required.

Insight-Live is a great but Web-1.0 desktop-oriented service. `vibe-clay` slowly
ports its genuinely useful, offline-computable tools to something Alex can use
from his phone, and lays the groundwork to sync with his real account if/when a
data path opens up.

## What works today

- **Glaze chemistry engine** (`js/chemistry.js`) — from a recipe (materials +
  batch grams) it computes, matching what Insight-Live shows:
  - **UMF / Seger** unity formula (fluxes normalised to 1.0)
  - oxide **weight-%** and **mole-%**, with SiO₂/Al₂O₃/B₂O₃ highlighted
  - ratios: **SiO₂:Al₂O₃**, **SiB:Al** ((SiO₂+B₂O₃):Al₂O₃), **R₂O:RO**
    (alkali:alkaline-earth), and the combined **KNaO** line
  - a relative **thermal-expansion** estimate (for comparing glazes)
  - **LOI** and **batch cost**
  - **base recipe vs additions** (colorants on top), with separate totals —
    the way potters actually mix from materials on hand
  - Validated against real Insight-Live output: G2926B Spodumene matches its
    UMF, KNaO (0.27), and R₂O:RO (0.4:0.6) essentially exactly.
- **Line blend** (`js/chemistry.js` `lineBlend()`) — blend two glazes into `n`
  evenly spaced points from 100% A → 100% B and get the full UMF + analysis at
  every point. Each recipe is normalised to a common base first, so the blend
  mixes equal *proportions* of glaze (the way a potter mixes from two buckets),
  and materials in only one recipe scale from/to zero across the line. In the app
  it's a scrollable matrix (oxide UMF + Si:Al, R₂O:RO, expansion, LOI per point)
  with a **Load** button that drops any point into the recipe builder; on the CLI
  it's `--blend N`.
- **Mobile-first UI** (`index.html`) — recipe builder + live analysis, blue
  theme, dark-mode aware. **Installable**: a web manifest and service worker mean
  it can be added to a phone home screen and used in a studio with no signal.
- **Your work is remembered** (`js/store.js`) — the imported library, the recipe
  in the builder, and the chosen firing target survive closing the tab. It's all
  in the browser's local storage; nothing is uploaded, and there's no account. If
  a browser blocks storage (private mode) the app says so rather than quietly
  losing a recipe.
- **Paste a recipe** (`js/paste-import.js`) — copy a recipe out of Insight-Live,
  a book or a forum post, paste it in, and it becomes an editable recipe.
  Understands trailing amounts (`Custer Feldspar 40`), leading amounts, dot
  leaders, tabs and colons; an "Additions"/"Colorants" heading or a leading `+`
  marks colorants. Firing notes ("fire to cone 6") are recognised as prose and
  skipped instead of becoming a material called "fire to cone". Whatever it
  ignored or couldn't match is reported back, never silently dropped.
- **Firing-target check** (`js/limits.js`) — pick cone 6 or cone 10 and every UMF
  value and ratio outside the typical range for a functional glossy glaze is
  flagged, with the range alongside. Heuristics, not rules: outside the range
  isn't wrong, it's a prompt to think about why.
- **Materials database** (`data/materials.json`) — ~30 common ceramic materials
  with nominal Digitalfire-style oxide analyses. Extensible.
- **Insight-Live import _and_ export** — export your recipe library from
  Insight-Live (XML) and open it here: every recipe, with chemistry, on your
  phone. Material names are resolved via an alias system (`Ferro Frit 3134` →
  `Frit 3134`, `EP Kaolin` → `Kaolin (EPK)`, …). Parsing is 100% on-device;
  nothing is uploaded. Verified against a real 11-recipe export. Going the other
  way, any recipe (or the whole library) exports back to Insight-Live-shaped XML
  to copy or download, preserving the `id`, share `key` and original material
  names so it lands as the same recipe. Recipes also round-trip as JSON.
- **Claude skills** (`skills/`) — so Claude can help effectively:
  - `insight-live-navigator` — navigating Insight-Live/Digitalfire, the XML
    schema and data model.
  - `glaze-qa` — answering glaze-chemistry questions with **computed** numbers
    and limit-range flags (crazing, durability, reduction vs oxidation).
  - `draft-recipe` — building/adjusting a recipe and emitting copy-paste
    Insight-Live XML.
  - `make-issue` — interviewing a lay user to file a good GitHub issue.
  - `vibe-clay` — the packaged version of the three glaze skills, bundled with
    the engine so it works in a **regular Claude chat** (see below).
- **Analyzer CLI** (`tools/analyze.mjs`) — run the chemistry engine from the
  terminal on an Insight-Live XML export or app JSON, with `--target` limit
  flagging and `--xml` round-trip export.

File: data/glaze-limits.json
{
  "_meta": {
    "description": "Typical UMF limit ranges for functional glossy glazes, as heuristics for flagging a recipe that's likely to craze, be under-durable, or misbehave. These are GUIDANCE from common ceramics references (e.g. Hesselberth & Roy 'Mastering Cone 6 Glazes' for the cone-6 set), not hard rules — plenty of good glazes sit outside them. Values are UMF (fluxes = 1.0). ratios are molar.",
    "source": "Compiled from common glaze-chemistry references. Approximate.",
    "version": "0.2.0",
    "targets": "Pick the target that matches what the glaze is TRYING to be. Checking a shino or a tenmoku against cone6-glossy produces a wall of flags that are the glaze's signature rather than its faults — see `families` below.",
    "version_note": "0.2.0 adds cone6-iron-crystal, cone6-copper-red and cone6-matte, plus the `families` block describing glaze types that sit outside the glossy limits by design."
  },
  "targets": {
    "cone6-glossy": {
      "label": "Cone 6 (~1222°C) functional glossy",
      "oxides": {
        "SiO2": [2.5, 4.0],
        "Al2O3": [0.25, 0.5],
        "B2O3": [0.1, 0.4],
        "CaO": [0.2, 0.7],
        "MgO": [0.0, 0.35],
        "KNaO": [0.1, 0.35]
      },
      "ratios": { "SiO2_Al2O3": [6, 10] }
    },
    "cone10-glossy": {
      "label": "Cone 10 (~1305°C) functional glossy",
      "oxides": {
        "SiO2": [3.0, 5.0],
        "Al2O3": [0.3, 0.55],
        "B2O3": [0.0, 0.3],
        "CaO": [0.3, 0.8],
        "MgO": [0.0, 0.3],
        "KNaO": [0.1, 0.4]
      },
      "ratios": { "SiO2_Al2O3": [7, 12] }
    },
    "cone6-iron-crystal": {
      "label": "Cone 6 iron crystallisation (kaki / tenmoku / oil spot / teadust)",
      "oxides": {
        "SiO2": [2.5, 4.0],
        "Al2O3": [0.2, 0.3],
        "B2O3": [0.0, 0.05],
        "MgO": [0.0, 0.05],
        "CaO": [0.35, 0.9]
      },
      "ratios": { "SiO2_Al2O3": [10, 14] },
      "notes": [
        "Low alumina is the point: alumina raises melt viscosity and suppresses nucleation, so the glossy limits' 0.25-0.5 band actively prevents the effect.",
        "B₂O₃ near zero — boron suppresses iron devitrification.",
        "MgO near zero, and this is the one that most often silently kills the effect: Fe²⁺ and Mg²⁺ substitute nearly freely (same charge, near-identical ionic radius, both octahedral), so iron dissolves into the Mg-silicate structure instead of precipitating its own phase.",
        "Iron loading is an ADDITION, not part of this UMF: 11-14% for kaki. 20% overshoots and tends to crawl — that is a dried-layer failure (iron is a non-plastic filler with high water demand, so the raw layer has almost no clay bond), not a melt failure.",
        "Phosphorus helps: 2-6% bone ash or TCP drives the liquid-liquid phase separation that seeds hematite.",
        "Needs a slow cool specifically through 1050-900 °C, not merely a slow drop below peak. This conflicts with inclusion stains, which want a fast drop from peak — fire them in separate loads."
      ]
    },
    "cone6-copper-red": {
      "label": "Cone 6 copper red via in-glaze SiC reduction (electric)",
      "oxides": {
        "SiO2": [3.0, 3.3],
        "Al2O3": [0.22, 0.28],
        "B2O3": [0.15, 0.2],
        "KNaO": [0.25, 0.35]
      },
      "ratios": { "SiO2_Al2O3": [10.7, 15.0] },
      "notes": [
        "\u26a0 RECONCILED, needs a second opinion before it is relied on: this profile carried Si:Al 8-10, which is arithmetically unreachable alongside SiO2 3.0-3.3 and Al2O3 0.22-0.28 \u2014 those two bands force Si:Al between 10.71 and 15.00. Nothing could ever satisfy the profile: --target cone6-copper-red always flagged, and the solver reports it infeasible against every palette including the whole material database. The ratio band is widened here to the range the oxide bands imply. If 8-10 was the trustworthy figure, then an oxide band is what needs moving instead. Check against Insight-Live.",
        "A glassy oxblood is properly cone 9-10 reduction; at cone 6 in an electric kiln the route is in-glaze reduction with silicon carbide, not atmosphere.",
        "High alumina keeps copper ionic and green — hence the tight low band.",
        "Excess boron fights the red and raises expansion.",
        "KNaO soda-dominant.",
        "Additions, outside this UMF: CuO 0.3-0.5%, SnO₂ ~1% to nucleate colloidal copper, SiC 0.25-0.3% at 500 mesh or 0.5-0.75% at 800 mesh. Finer mesh is better — faster complete oxidation, earlier gas release, no lizard-skin texture.",
        "2% SiC is 4-8× the published range and gives a foamed grey, with LOI more than doubling and the gas arriving late while the melt is sealing.",
        "Prefer a known-style recipe that has actually produced red in someone's electric kiln over a theoretically perfect computed one; tune expansion after you have a tile that reds up."
      ]
    },
    "cone6-matte": {
      "label": "Cone 6 matte (dolomite / calcium-magnesium silicate matte)",
      "oxides": {
        "SiO2": [2.0, 3.2],
        "Al2O3": [0.3, 0.6],
        "B2O3": [0.0, 0.25],
        "CaO": [0.3, 0.8],
        "MgO": [0.0, 0.5]
      },
      "ratios": { "SiO2_Al2O3": [4.5, 6.5] },
      "notes": [
        "A true matte is a crystallised surface, not an underfired one. If it's dry and pinholed rather than smooth and buttery, it's underfired — a different problem with a different fix.",
        "'Dolomite matte' names the INPUT; 'diopside matte' names the OUTPUT crystal (CaMgSi₂O₆). Same phenomenon described from two ends — people use them interchangeably and mean the same glaze.",
        "Magnesia matte is genuinely distinct: high MgO with low CaO, usually from talc, giving enstatite/forsterite rather than diopside. Drier, more opaque, more likely to be the surface people call 'satin'.",
        "Matte surfaces are more leachable than glossy ones at the same chemistry — the crystallised surface has more area and the residual glass between crystals is alkali-enriched. Be conservative about matte interiors on functional ware."
      ]
    }
  },
  "families": {
    "_note": "Glaze families that sit OUTSIDE the functional-glossy limits by design. When a recipe flags heavily against cone6-glossy, check this list before calling it broken — the flags may be the signature. Say which family it looks like and what the flags mean, rather than reciting them as faults.",
    "shino": {
      "signature": "High Al₂O₃ (0.8-1.1), high KNaO (0.6-0.8), low Si:Al (3.5-4.5), low CaO, low-to-no B₂O₃.",
      "reading": "Every one of those is the shino. A cone 6 soda-ash shino flags five ways against cone6-glossy and is working exactly as intended; the classic Malcolm Davis cone 10 shino computes further outside still (Si:Al 3.49, Al₂O₃ 1.093, KNaO 0.77). Do not 'correct' it toward the glossy limits."
    },
    "iron-crystal": {
      "signature": "Low Al₂O₃ (0.2-0.3), high Si:Al (10-14), B₂O₃ and MgO near zero.",
      "reading": "Use target cone6-iron-crystal. Against the glossy limits the low alumina reads as 'runny and under-durable', which for a tenmoku or kaki is the operating point."
    },
    "crystalline": {
      "signature": "Very low Al₂O₃ (often <0.15), very high Si:Al, high ZnO or TiO₂, extremely fluid.",
      "reading": "Macro-crystalline glazes need a melt fluid enough to run off the pot — hence catchers. Durability and running flags are expected, not faults."
    },
    "matte": {
      "signature": "Low Si:Al (4-6.5), higher alumina and/or high CaO+MgO.",
      "reading": "Use target cone6-matte. Distinguish a crystallised matte from an underfired one before diagnosing."
    },
    "raku": {
      "signature": "Very high alkali, very low alumina and silica, high expansion.",
      "reading": "Crazing is the intended decorative effect and the ware is non-functional. Expansion flags are meaningless here."
    }
  },
  "notes": {
    "SiO2_Al2O3": "Lower ratio (~5-7) tends matte/silky; higher (~8-12) glossier/glassier. Very high with low alumina risks running and low durability.",
    "Al2O3": "Too low → runny, soft, less durable. High alumina (>~0.5 with lower silica) → alumina matte.",
    "B2O3": "A melter that also lowers thermal expansion. Useful to fix crazing without adding high-expansion alkalis.",
    "crazing": "Glaze contracts more than the clay body on cooling → cracks. Lower expansion: cut KNaO (Na2O worst), add SiO2, add B2O3, swap some flux to MgO or Li2O.",
    "shivering": "Glaze contracts less than body → flakes off edges. Raise expansion: more KNaO, less SiO2/B2O3.",
    "durability": "Very high alkali (KNaO) with low SiO2/Al2O3 leaches — avoid for food surfaces. Keep silica and alumina toward the upper end for functional ware."
  }
}

File: data/glazes.json
{
  "_meta": {
    "description": "Named recipe library — the glazes this studio actually works from, so a derivative can be read against its parent without anyone retyping the parent. Referable anywhere a recipe file is: `--vs g2926b`, `--anchor g2926b`, `node tools/analyze.mjs g2926b`.",
    "populate": "Deliberately shipped almost empty. Do not transcribe recipes from memory or from a chat transcript — both drift. Populate from the authoritative source: export the recipes from Insight-Live and run `node tools/analyze.mjs export.xml --save <key>`, once per recipe. `provenance` is required and should name where the numbers came from.",
    "anchorsNote": "A glaze marked `fitsBody: \"<body key>\"` is one the potter has fired on that body and observed NOT to craze or shiver. Those are the only glazes worth using with --anchor: the engine's expansion figure is a relative index, so it is only meaningful as a distance from a glaze with known real-world fit.",
    "version": 1
  },
  "glazes": {}
}
